Repository: nassimus26/H2-Battery-Screener

# H2-Battery-Screener

Finds and ranks rechargeable cells that use hydrogen as one electrode. It works
from thermodynamic data and physical laws, not from lists of known batteries:
every couple the data allows is generated, then pushed through the same physics.
An AI search (genetic algorithm + machine-learning surrogate + quantum chemistry)
proposes new molecules, and every candidate is sized as a whole battery and
compared with lithium-ion.
*Trade-offs tab: every candidate of every battery type, sized as a whole battery
for a 75 kWh car pack. Build price (USD/kWh, log scale) against energy per kg;
red stars are today's lithium-ion packs, the green zone is lighter and cheaper
than them.*

## Status and findings

The project is paused and published as is. In short:

- **No candidate beats lithium-ion yet** once sized as a whole battery. The best
  molecule + hydrogen cells reach tens of Wh/kg and cost from about $1,000/kWh
  upwards, against roughly 140 Wh/kg and $100/kWh for a Li-ion pack.
- **The system, not the molecule, is the limit.** Molecules can store a lot of
  energy per kg (several hundred Wh/kg of chemical), but the stack, the platinum,
  the hydrogen storage and the pumps dominate weight and cost.
- **The water limit is a hard wall.** A water-based cell may not charge above
  about 1.63 V (1.229 V + 0.4 V margin). A molecule close to it can only be
  charged at a tiny current, so its stack grows by orders of magnitude.
- **Fast and accurate quantum chemistry disagree outside known chemistry** (see
  below): every promising molecule should be checked with DFT, and in the end
  measured (cyclic voltammetry), before it is trusted.

What may be most useful to others: the screening and system-sizing tool, the
library of computed molecules (several hundred, many never reported in PubChem),
and the xTB / DFT / CCSD(T) error comparison.

## Accuracy: xTB vs DFT

The AI search ranks molecules with GFN2-xTB (seconds per molecule); any molecule
can be recomputed in the background with DFT (wB97X-V/def2-TZVP, 10-30 min).
Errors against measured values (`scripts/validate_abinitio.py`,
[docs/validation_abinitio.md](docs/validation_abinitio.md)):

| Test | GFN2-xTB | DFT wB97X-V | CCSD(T) |
|---|---|---|---|
| Gas reactions, cell voltage, 33 molecules (mean / worst) | 0.62 / 2.1 V | 0.10 / 0.18 V | 0.06 / 0.16 V |
| Energy of formation, test half, 22 molecules (mean) | 106 kJ/mol | 14 kJ/mol | 11 kJ/mol |
| Quinone voltages in water, no fitted constant | 0.4-0.6 V high | 0.02-0.14 V | - |

The search corrects xTB with one constant fitted on known quinones, which makes
it accurate for quinone-like molecules only (test error ~0.01 V on 3 quinones).
On other chemistry the two methods can differ by 0.5-0.9 V: trust DFT, and treat
xTB as a ranking tool.

## What it does

| Stage | Method | State |
|---|---|---|
| 1. Generate | every half-reaction of the standard potential table x every hydrogen electrode (acid, alkaline); every `A + x H2 -> B + y H2O` and `M + x H2 -> MH2x` between Materials Project phases, including computed, never-made ones | table: works offline; MP: needs `MP_API_KEY` (code written, not yet run) |
| 2. Voltage, energy | E0, Nernst term with real H2 fugacity, Wh/kg of reactants | works |
| 3. Real gas | CoolProp equations of state: density, fugacity, condensation (Cl2 is liquid above ~7 bar) | works |
| 4. Stability | water oxidation above 1.229 V + margin; radioactive elements excluded; products that are very hard to turn back (N2, CO2, ...) flagged | works (Pourbaix check through MP: to do) |
| 5. New compounds | universal ML interatomic potentials (CHGNet / MACE-MP) on ion-substituted solids | to do (molecules: see below) |
| 6. Safety, cost | element prices and supply concentration (pymatgen data), PubChem GHS hazards (`--ghs`) | works |
| 7. Efficiency, power, recharge | Butler-Volmer kinetics, ohmic gap/conductivity, Fick's law with Stokes-Einstein diffusion and Henry's-law gas supply; Monte Carlo over the unknown inputs, p10/p50/p90, and the input that dominates | works |
| 7b. Weight vs pressure | gas swing volume from real-gas density, thin-wall vessel mass `phi rho p V / sigma`, stack, catalyst; sweep of maximum pressure | works |
| 8. Lifetime | no law predicts it | reported as unknown |
| Safety vs pressure | isentropic burst energy (kg TNT), choked-flow leak, time to 25 % of the H2 flammability limit, p x V | works |
| Maintenance | H2 permeation (316L Arrhenius fits from h-transport-materials, Sieverts' law) and seal leaks; chemical closure from measured and derived (Latimer) half-reactions: over-reduction, disproportionation, O2 recombination | works |
| Design | power x duration sizing, current density chosen for the lowest levelised cost, Pareto front | works |
| Molecules | any molecule: H2-addition partners, xTB/ALPB voltages calibrated on p-benzoquinone (+/-0.3 V), tautomer check, ESOL solubility, SA score, PubChem novelty; AI search loop | works |

File: data/reference_batteries.toml
# Reference: lithium-ion batteries in current cars, for comparison in every view.
# These are liquid-electrolyte lithium-ion cells (not solid-state).
# Values are published measurements or market surveys; ranges where sources
# disagree. "quality" says how firm each figure is.

[[battery]]
name = "Tesla 4680 (NMC 811), cell"
level = "cell"
wh_kg = [232.5, 244.0]
wh_l = [622.4, 643.0]
cell_usd_kwh = [78.0, 104.7]
quality = "teardown measurements; cost is an analyst estimate"
sources = [
  "J. Electrochem. Soc. teardown of a 1st-gen 4680 cell: 232.5 Wh/kg, 622.4 Wh/L, doi:10.1149/1945-7111/ad14d0",
  "About:Energy measurement reported by Fastmarkets: ~243 Wh/kg, https://www.fastmarkets.com/insights/fastmarkets-cell-cost-reports-tesla-4680-cylindrical-october-2023/",
  "Notebookcheck: Model Y 4680 cell 244 Wh/kg, https://www.notebookcheck.net/Tesla-4680-vs-2170-battery-cell-test-reveals-lower-energy-density-in-the-Texas-made-Model-Y.669162.0.html",
  "Fastmarkets cell cost Oct 2023: 104.7 USD/kWh (US), 78 USD/kWh (China)",
]

[[battery]]
name = "Tesla/Panasonic 2170 (NCA), cell"
level = "cell"
wh_kg = [269.0, 269.0]
quality = "single test report"
sources = ["Notebookcheck comparison: 269 Wh/kg, https://www.notebookcheck.net/Tesla-4680-vs-2170-battery-cell-test-reveals-lower-energy-density-in-the-Texas-made-Model-Y.669162.0.html"]

[[battery]]
name = "BYD Blade (LFP, 1st gen), cell"
level = "cell"
wh_kg = [150.0, 166.0]
wh_l = [355.0, 448.0]
cycles = [3000, 3000]
quality = "secondary sources; BYD datasheet not found"
sources = [
  "https://www.zmescience.com/tech/tesla-byd-battery-teardown (160 Wh/kg, 355 Wh/L)",
  "https://www.ufinebattery.com/blog/byd-blade-battery-comprehensive-guide/ (165 Wh/kg, 448 Wh/L, 3000+ cycles)",
  "https://evscope.github.io/posts/inside-byd-blade-battery (3000+ cycles)",
]

[[battery]]
name = "BYD Blade (LFP), pack"
level = "pack"
wh_kg = [140.0, 140.0]
quality = "secondary source"
sources = ["https://evscope.github.io/posts/inside-byd-blade-battery (~140 Wh/kg pack)"]

[[battery]]
name = "EV lithium-ion pack (cell-to-module-to-pack example)"
level = "pack"
wh_kg = [126.0, 126.0]
wh_l = [208.0, 208.0]
quality = "peer-reviewed example (176 Wh/kg cell -> 126 Wh/kg pack)"
sources = ["World Electric Vehicle Journal 15(6) (2024) 268, https://mdpi.com/2032-6653/15/6/268"]

[[battery]]
name = "Car pack fast charge (Tesla Model 3, 10-80 %)"
level = "pack"
charge_minutes_10_80 = [25.0, 30.0]
quality = "secondary source, varies by variant and charger"
sources = ["https://electrly.com/ev-charging-guide/tesla/tesla-model-3"]

[prices]
# BloombergNEF 2025 Lithium-Ion Battery Price Survey (press release, Dec 2025)
source = "https://about.bnef.com/insights/clean-transport/lithium-ion-battery-pack-prices/"
pack_avg_usd_kwh = 108.0
pack_lfp_usd_kwh = 81.0
pack_nmc_usd_kwh = 128.0
pack_bev_usd_kwh = 99.0
pack_stationary_usd_kwh = 70.0
cell_avg_usd_kwh = 74.0
